Repository: Roy027/Coord

# Coordination Analysis Toolkit (MaterialsCoord)

A professional toolkit for analyzing, extracting, and classifying coordination environments in crystal structures. This project combines traditional crystallography (softBV) with modern machine learning to identify 3D atomic geometries.

## Features

- **Geometric Feature Extraction**: Compute plane normal dot products and bond angles to fingerprint 3D symmetry.
- **softBV Wrapper**: Automated extraction of coordination numbers and ligand positions from CIF files.
- **Machine Learning Classification**: Pre-trained and customizable neural networks to classify 4-coordinate environments (e.g., Tetrahedral, Square Planar).
- **Benchmarking Framework**: Compare different coordination detection methods (e.g., softBV vs. CrystalNN) against reference data.

### Prerequisites
- Python 3.8+
- [softBV executables](http://www.softbv.com/) (required for coordination extraction)

## Quick Start

### 1. Extracting Coordination with softBV
```python
from materialscoord.extraction.softbv import SoftBVExtractor

extractor = SoftBVExtractor(bin_dir="path/to/bin")
site_dic = extractor.extract_site_dic("path/to/crystal.cif", sites={"Fe": {"type": "Fe", "os": "3"}})
```

### 2. Computing Geometric Descriptors
```python
from materialscoord.geometry import coordinates_to_planes, planes_to_dot_products

planes = coordinates_to_planes(site_dic["Fe"]["coordinates"])
dots = planes_to_dot_products(planes)
```

### 3. Classifying Geometry
```python
from materialscoord.ml import CoordinationClassifier

clf = CoordinationClassifier()

# Train with your data or load a pre-trained model

# clf.train(X_train, y_labels)
predictions, probs = clf.predict(new_features)
```

## Project Structure

- `src/materialscoord/`: Main package source code.
  - `core.py`: Benchmarking and core coordination logic.
  - `geometry.py`: 3D symmetry and plane calculations.
  - `ml.py`: Neural network classification models.
  - `extraction/`: Utilities for external tool integration (softBV).
- `data/`: Datasets for training and benchmarking.
- `bin/`: External binaries (softBV).
- `tests/`: Automated test suite (Pytest).

## Citation

If you use this toolkit in your research, please cite:
*Dai, R. (2021). Coordination Analysis Toolkit.*

File: test/Combine/92242.cif

#(C) 2018 by FIZ Karlsruhe - Leibniz Institute for Information Infrastructure.  All rights reserved.
data_92242-ICSD
_database_code_ICSD 92242
_audit_creation_date 2002-10-01
_chemical_name_systematic
'Lithium vanadium zirconium phosphate(V) (2.78/1.8/0.2/3)'
_chemical_formula_structural 'Li2.78 (V0.9 Zr0.1)2 (P O4)3'
_chemical_formula_sum 'Li2.78 O12 P3 V1.8 Zr0.2'
_chemical_name_structure_type Li2TiFe(PO4)3
_exptl_crystal_density_diffrn 3.04
_publ_section_title

;
Enhancement of discharge capacity of Li3 V2 (P O4)3 by stabilizing the
orthorhombic phase at room temperature
;
loop_
_citation_id
_citation_journal_full
_citation_year
_citation_journal_volume
_citation_page_first
_citation_page_last
_citation_journal_id_ASTM
primary 'Solid State Ionics' 2000 135 137 142 SSIOD3
loop_
_publ_author_name
'Sato, M.'
'Ohkawa, H.'
'Yoshida, K.'
'Saito, M.'
'Uematsu, K.'
'Toda, K.'
_cell_length_a 12.1005(5)
_cell_length_b 8.6539(4)
_cell_length_c 8.6546(4)
_cell_angle_alpha 90.
_cell_angle_beta 90.
_cell_angle_gamma 90.
_cell_volume 906.28
_cell_formula_units_Z 4
_symmetry_space_group_name_H-M 'P b c n'
_symmetry_Int_Tables_number 60
_refine_ls_R_factor_all 0.012
loop_
_symmetry_equiv_pos_site_id
_symmetry_equiv_pos_as_xyz
1 'x, -y, z+1/2'
2 '-x+1/2, y+1/2, z'
3 'x+1/2, y+1/2, -z+1/2'
4 '-x, -y, -z'
5 '-x, y, -z+1/2'
6 'x+1/2, -y+1/2, -z'
7 '-x+1/2, -y+1/2, z+1/2'
8 'x, y, z'
loop_
_atom_type_symbol
_atom_type_oxidation_number
Li1+ 1
V3+ 3
Zr4+ 4
P5+ 5
O2- -2
loop_
_atom_site_label
_atom_site_type_symbol
_atom_site_symmetry_multiplicity
_atom_site_Wyckoff_symbol
_atom_site_fract_x
_atom_site_fract_y
_atom_site_fract_z
_atom_site_B_iso_or_equiv
_atom_site_occupancy
_atom_site_attached_hydrogens
Li1 Li1+ 8 d 0.324(1) 0.286(1) 0.285(2) 0.3(2) 0.72(1) 0
Li2 Li1+ 8 d 0.300(2) 0.120(3) 0.357(4) 0.3(2) 0.33(1) 0
Li3 Li1+ 8 d 0.231(2) 0.424(3) 0.270(3) 0.3(2) 0.34(1) 0
V1 V3+ 8 d 0.1134(2) 0.247(1) 0.4641(4) 0.3(1) 0.9 0
Zr1 Zr4+ 8 d 0.1134(2) 0.247(1) 0.4641(4) 0.3(1) 0.1 0
P1 P5+ 8 d 0.1476(3) 0.1067(4) 0.1054(5) 1.00(9) 1. 0
P2 P5+ 4 c 0.5 0.0419(8) 0.25 1.67(1) 1. 0
O1 O2- 8 d 0.3404(3) 0.4310(4) 0.1011(4) 1.54(9) 1. 0
O2 O2- 8 d 0.2732(4) 0.3245(5) 0.4835(5) 2.2(1) 1. 0
O3 O2- 8 d 0.0312(3) 0.1545(5) 0.0661(4) 1.8(1) 1. 0
O4 O2- 8 d 0.0741(3) 0.4436(5) 0.3538(6) 1.96(9) 1. 0
O5 O2- 8 d 0.4221(3) 0.1446(5) 0.1582(5) 1.69(9) 1. 0
O6 O2- 8 d 0.1829(3) 0.1583(5) 0.2694(4) 1.6(1) 1. 0
#End of TTdata_92242-ICSD
