Repository: Roy027/Coord

# Coordination Analysis Toolkit (MaterialsCoord)

A professional toolkit for analyzing, extracting, and classifying coordination environments in crystal structures. This project combines traditional crystallography (softBV) with modern machine learning to identify 3D atomic geometries.

## Features

- **Geometric Feature Extraction**: Compute plane normal dot products and bond angles to fingerprint 3D symmetry.
- **softBV Wrapper**: Automated extraction of coordination numbers and ligand positions from CIF files.
- **Machine Learning Classification**: Pre-trained and customizable neural networks to classify 4-coordinate environments (e.g., Tetrahedral, Square Planar).
- **Benchmarking Framework**: Compare different coordination detection methods (e.g., softBV vs. CrystalNN) against reference data.

### Prerequisites
- Python 3.8+
- [softBV executables](http://www.softbv.com/) (required for coordination extraction)

## Quick Start

### 1. Extracting Coordination with softBV
```python
from materialscoord.extraction.softbv import SoftBVExtractor

extractor = SoftBVExtractor(bin_dir="path/to/bin")
site_dic = extractor.extract_site_dic("path/to/crystal.cif", sites={"Fe": {"type": "Fe", "os": "3"}})
```

### 2. Computing Geometric Descriptors
```python
from materialscoord.geometry import coordinates_to_planes, planes_to_dot_products

planes = coordinates_to_planes(site_dic["Fe"]["coordinates"])
dots = planes_to_dot_products(planes)
```

### 3. Classifying Geometry
```python
from materialscoord.ml import CoordinationClassifier

clf = CoordinationClassifier()

# Train with your data or load a pre-trained model

# clf.train(X_train, y_labels)
predictions, probs = clf.predict(new_features)
```

## Project Structure

- `src/materialscoord/`: Main package source code.
  - `core.py`: Benchmarking and core coordination logic.
  - `geometry.py`: 3D symmetry and plane calculations.
  - `ml.py`: Neural network classification models.
  - `extraction/`: Utilities for external tool integration (softBV).
- `data/`: Datasets for training and benchmarking.
- `bin/`: External binaries (softBV).
- `tests/`: Automated test suite (Pytest).

## Citation

If you use this toolkit in your research, please cite:
*Dai, R. (2021). Coordination Analysis Toolkit.*

File: test/all_cif_8647/100506.cif

#(C) 2019 by FIZ Karlsruhe - Leibniz Institute for Information Infrastructure.  All rights reserved.
data_100506-ICSD
_database_code_ICSD 100506
_audit_creation_date 1980-01-01
_audit_update_record 1998-06-29
_chemical_name_systematic 'Sodium alumotrisilicate *'
_chemical_formula_structural 'Na (Al Si3 O8)'
_chemical_formula_sum 'Al1 Na1 O8 Si3'
_chemical_name_structure_type Feldspar#-(MO,C12/m1)-KAlSi3O8
_chemical_name_mineral 'Monalbite (annealed at 1373K for 133d)'
_exptl_crystal_density_diffrn 2.53
_cell_measurement_temperature 1253.
_publ_section_title

;
A high temperature structural study of high albite, monalbite, and the
analbite-monalbite phase transition
;
loop_
_citation_id
_citation_journal_full
_citation_year
_citation_journal_volume
_citation_page_first
_citation_page_last
_citation_journal_id_ASTM
primary 'American Mineralogist' 1979 64 409 423 AMMIAY
loop_
_publ_author_name
'Winter, J.K.'
'Okamura, F.P.'
'Ghose, S.'
_cell_length_a 8.274(5)
_cell_length_b 12.991(6)
_cell_length_c 7.144(4)
_cell_angle_alpha 90.
_cell_angle_beta 116.13(4)
_cell_angle_gamma 90.
_cell_volume 689.41
_cell_formula_units_Z 4
_symmetry_space_group_name_H-M 'C 1 2/m 1'
_symmetry_Int_Tables_number 12
_refine_ls_R_factor_all 0.04
loop_
_symmetry_equiv_pos_site_id
_symmetry_equiv_pos_as_xyz
1 '-x, y, -z'
2 '-x, -y, -z'
3 'x, -y, z'
4 'x, y, z'
5 '-x+1/2, y+1/2, -z'
6 '-x+1/2, -y+1/2, -z'
7 'x+1/2, -y+1/2, z'
8 'x+1/2, y+1/2, z'
loop_
_atom_type_symbol
_atom_type_oxidation_number
Na1+ 1
Si4+ 4
Al3+ 3
Si4+ 4
Al3+ 3
O2- -2
loop_
_atom_site_label
_atom_site_type_symbol
_atom_site_symmetry_multiplicity
_atom_site_Wyckoff_symbol
_atom_site_fract_x
_atom_site_fract_y
_atom_site_fract_z
_atom_site_B_iso_or_equiv
_atom_site_occupancy
_atom_site_attached_hydrogens
Na1 Na1+ 4 i 0.2789(6) 0 0.1378(9) . 1. 0
Si1 Si4+ 8 j 0.0081(1) 0.1784(1) 0.2233(1) . 0.72 0
Al1 Al3+ 8 j 0.0081(1) 0.1784(1) 0.2233(1) . 0.28 0
Si2 Si4+ 8 j 0.6959(1) 0.1163(1) 0.3420(1) . 0.78 0
Al2 Al3+ 8 j 0.6959(1) 0.1163(1) 0.3420(1) . 0.22 0
O1 O2- 4 g 0 0.1393(3) 0 . 1. 0
O2 O2- 4 i 0.6063(5) 0 0.2835(6) . 1. 0
O3 O2- 8 j 0.8233(4) 0.1350(3) 0.2252(5) . 1. 0
O4 O2- 8 j 0.0257(4) 0.3044(2) 0.2535(5) . 1. 0
O5 O2- 8 j 0.1891(4) 0.1229(3) 0.4049(4) . 1. 0
loop_
_atom_site_aniso_label
_atom_site_aniso_type_symbol
_atom_site_aniso_beta_11
_atom_site_aniso_beta_22
_atom_site_aniso_beta_33
_atom_site_aniso_beta_12
_atom_site_aniso_beta_13
_atom_site_aniso_beta_23
Na1 Na1+ 0.0244(9) 0.0261(9) 0.0775(32) 0 0.0112(12) 0
Si1 Si4+ 0.0113(1) 0.0042(1) 0.0127(1) -.0011(1) 0.0053(1) -.0002(1)
Al1 Al3+ 0.0113(1) 0.0042(1) 0.0127(1) -.0011(1) 0.0053(1) -.0002(1)
Si2 Si4+ 0.0104(1) 0.0035(1) 0.0159(2) -.0005(1) 0.0047(1) -.0002(1)
Al2 Al3+ 0.0104(1) 0.0035(1) 0.0159(2) -.0005(1) 0.0047(1) -.0002(1)
O1 O2- 0.0286(10) 0.0072(3) 0.0180(8) 0 0.0123(7) 0
O2 O2- 0.0142(6) 0.0038(1) 0.0262(9) 0 0.0052(6) 0
O3 O2- 0.0183(5) 0.0101(3) 0.0371(9) -.0036(3) 0.0163(6) 0.0002(4)
O4 O2- 0.0176(5) 0.0048(1) 0.0330(8) -.0019(2) 0.0085(5) -.0013(3)
O5 O2- 0.0193(5) 0.0085(2) 0.0184(5) 0.0024(3) 0.0021(4) 0.0024(3)
#End of TTdata_100506-ICSD

File: test/all_cif_8647/64960.cif

#(C) 2019 by FIZ Karlsruhe - Leibniz Institute for Information Infrastructure.  All rights reserved.
data_64960-ICSD
_database_code_ICSD 64960
_audit_creation_date 1998-06-26
_audit_update_record 2007-08-01
_chemical_name_systematic
'Potassium sodium tecto-alumotrisilicate (0.86/0.14/1)'
_chemical_formula_structural '(K0.86 Na0.14) (Al Si3 O8)'
_chemical_formula_sum 'Al1 K0.86 Na0.14 O8 Si3'
_chemical_name_structure_type Feldspar#-(MO,C12/m1)-KAlSi3O8
_chemical_name_mineral 'Sanidine high (annealed at 1323 K for 2)'
_exptl_crystal_density_diffrn 2.55
_publ_section_title
'Silizium/Aluminium-Ordnung und Kristallperfektion von Sanidinen'
loop_
_citation_id
_citation_journal_full
_citation_year
_citation_journal_volume
_citation_page_first
_citation_page_last
_citation_journal_id_ASTM
primary 'Kernforschungszentrum Karlsruhe, [Bericht] KfK' 1985 3984 1 50 KKBRAY
loop_
_publ_author_name
'Gering, E.'
_cell_length_a 8.546(1)
_cell_length_b 13.033(2)
_cell_length_c 7.176(2)
_cell_angle_alpha 90.
_cell_angle_beta 115.97(2)
_cell_angle_gamma 90.
_cell_volume 718.56
_cell_formula_units_Z 4
_symmetry_space_group_name_H-M 'C 1 2/m 1'
_symmetry_Int_Tables_number 12
_refine_ls_R_factor_all 0.027
loop_
_symmetry_equiv_pos_site_id
_symmetry_equiv_pos_as_xyz
1 '-x, y, -z'
2 '-x, -y, -z'
3 'x, -y, z'
4 'x, y, z'
5 '-x+1/2, y+1/2, -z'
6 '-x+1/2, -y+1/2, -z'
7 'x+1/2, -y+1/2, z'
8 'x+1/2, y+1/2, z'
loop_
_atom_type_symbol
_atom_type_oxidation_number
K1+ 1
Na1+ 1
Al3+ 3
Si4+ 4
Al3+ 3
Si4+ 4
O2- -2
loop_
_atom_site_label
_atom_site_type_symbol
_atom_site_symmetry_multiplicity
_atom_site_Wyckoff_symbol
_atom_site_fract_x
_atom_site_fract_y
_atom_site_fract_z
_atom_site_B_iso_or_equiv
_atom_site_occupancy
_atom_site_attached_hydrogens
K1 K1+ 4 i 0.2851(2) 0 0.1381(2) . 0.86 0
Na1 Na1+ 4 i 0.2851(2) 0 0.1381(2) . 0.14 0
Al1 Al3+ 8 j 0.00946(4) 0.18453(3) 0.22357(5) . 0.292(5) 0
Si1 Si4+ 8 j 0.00946(4) 0.18453(3) 0.22357(5) . 0.708 0
Al2 Al3+ 8 j 0.20797(4) 0.38216(3) 0.34427(5) . 0.208 0
Si2 Si4+ 8 j 0.20797(4) 0.38216(3) 0.34427(5) . 0.792 0
O1 O2- 4 g 0 0.14632(3) 0 . 1. 0
O2 O2- 4 i 0.63384(5) 0 0.28483(7) . 1. 0
O3 O2- 8 j 0.82854(4) 0.14548(2) 0.22655(5) . 1. 0
O4 O2- 8 j 0.03327(3) 0.30954(2) 0.25693(4) . 1. 0
O5 O2- 8 j 0.18073(3) 0.12654(2) 0.40350(4) . 1. 0
loop_
_atom_site_aniso_label
_atom_site_aniso_type_symbol
_atom_site_aniso_U_11
_atom_site_aniso_U_22
_atom_site_aniso_U_33
_atom_site_aniso_U_12
_atom_site_aniso_U_13
_atom_site_aniso_U_23
K1 K1+ 0.0170(4) 0.077(2) 0.034(1) 0 0.0073(3) 0
Na1 Na1+ 0.0170(4) 0.077(2) 0.034(1) 0 0.0073(3) 0
Al1 Al3+ 0.0100(1) 0.0111(1) 0.0081(1) -0.0024(1) 0.0044(1) -0.0011(1)
Si1 Si4+ 0.0100(1) 0.0111(1) 0.0081(1) -0.0024(1) 0.0044(1) -0.0011(1)
Al2 Al3+ 0.0097(1) 0.0082(1) 0.0106(1) 0.0006(1) 0.0037(1) 0.0000(1)
Si2 Si4+ 0.0097(1) 0.0087(1) 0.0106(1) 0.0006(1) 0.0037(1) 0.0000(1)
O1 O2- 0.0268(2) 0.0199(2) 0.0147(2) 0 0.0106(1) 0
O2 O2- 0.0186(2) 0.0122(1) 0.0244(2) 0 0.0040(1) 0
O3 O2- 0.0193(1) 0.0314(2) 0.0246(1) -0.0049(1) 0.0132(1) 0.0002(1)
O4 O2- 0.0171(1) 0.0152(1) 0.0216(1) -0.0021(1) 0.0066(1) -0.0020(1)
O5 O2- 0.0193(1) 0.0204(1) 0.0136(1) 0.0021(1) 0.0033(1) 0.0017(1)
#End of TTdata_64960-ICSD
